Repository: Code-Yan-ZX/welding-ndt-timeseries

# welding-ndt-timeseries

大模型 + 焊缝无损检测（NDT）--智能无损检测的时序基础模型研究仓库。

## 项目背景与长期目标

本项目探索**时序基础模型**与**时序–语言多模态模型**在焊接无损检测质量评估中的应用，长期目标是构建面向 NDT 信号的智能检测方法。

- **当前输入**：GMAW（熔化极气体保护电弧焊）工艺过程中的电压 / 电流信号--本质属于**工艺参数 / 电信号**。第一阶段的 ITFormer 基线实验即基于此（见下文）。
- **方向调整**：后续工作将把输入从“工艺参数”转向**相控阵（phased array）超声信号**或其它真正意义上的无损检测信号。现有 GMAW 电信号基线作为对照保留。
- **参考论文**：
  1. **ITFormer**: Bridging Time Series and Natural Language for Multi-Modal QA with Large-Scale Multitask Dataset, ICML 2025，[arXiv:2506.20093](https://arxiv.org/abs/2506.20093)；代码 [Pandalin98/ITFormer-ICML25](https://github.com/Pandalin98/ITFormer-ICML25)。
  2. **Alliance**: All-in-One Spectral-Spatial-Frequency Awareness Foundation Model（谱-空-频联合感知基础模型，相控阵信号建模的重要参考）。

## 大课题定位与公开数据预研阶段（M0）

> 新增于 2026-08-18。**不删除、不改写上文 P0–P5d 既有历史结果**；M0 是在其上建立的
> 新阶段，用于把 PAUT 小数据预研扩展为面向未来合作单位数据的可扩展底座。

本项目属于**无损检测 AI 模型研究**大课题，正式研究对象包括：超声无损检测
（UT / PAUT / FMC / TFM）、涡流无损检测（ECT / ECA / 多频涡流）、以及超声+涡流
等多模态融合（后续可加入工艺、几何、检验报告等模态）。未来将有合作单位提供正式
的超声、涡流和配对多模态数据，但当前正式数据尚未到位。

因此现阶段目标**不是**在某公开小数据集上寻找最终 SOTA，而是：

> 利用公开 NDT 数据集，建立**可扩展的数据底座、评估协议、单模态基线、预训练方法
> 和多模态融合接口**，为未来接入合作单位数据做好技术准备。

### M0 阶段划分

- **M0-1（当前，已完成）**：公开数据集审计 + 统一数据架构设计（不训练）。
  - 交付物：`docs/M0_public_ndt_dataset_audit.md`（数据审计）、
    `docs/M0_unified_ndt_schema.md`（统一 schema）、
    `docs/M0_experiment_roadmap.md`（后续实验路线）、
    `data/manifests/templates/ndt_manifest_schema.json`（manifest 模板）、
    `src/wndt/data/adapters/base.py` 与 `src/wndt/models/multimodal/interfaces.py`
    （接口草案）、`tests/test_nd_interfaces.py`（接口单测，已通过）。
- **M0-2A（当前，进行中）**：接入三个外部超声数据集（PENELOPE PAUT / ML-NDT /
  NDT_ML_Flaw）到统一数据底座，做数据管线 smoke，**不训练**。
  - 交付物：三个 adapter（`src/wndt/data/adapters/{penelope,ml_ndt,ndt_ml_flaw}.py`）、
    三个 dataset card + records manifest（`data/manifests/{penelope,ml_ndt,ndt_ml_flaw}/`）、
    统一读取层（`adapters/unified.py`）、数据集专属 stem
    （`models/multimodal/dataset_stems.py`）、审计报告
    （`docs/M0_2A_ultrasound_data_integration_report.md`）、冒烟脚本
    （`scripts/m0_inspect_dataset.py`）、QA 图（`scripts/m0_2a_qa_figures.py`）。
  - 核心结论（详见报告）：三数据集独立信息量远小于记录数（PENELOPE 5 试件 /
    ML-NDT 1 试件 3 裂纹 / NDT_ML_Flaw 1 试件 6 缺陷）；两 VTT 数据集是极佳 PAUT
    预训练素材但**不能当独立多试件基准**；同一原始 flaw 跨 train/test 泄漏风险高，
    必须按 specimen / defect_instance_id 划分。
- **M0-2B（当前，已完成 deterministic v2 多种子）**：外部超声自监督预训练迁移
  实验。统一超声 MAE（共享 encoder，patch 16×16 / d128 / depth4，859,264 参数）
  + ML-NDT & NDT_ML_Flaw **50/50 均衡**混合 SSL → 严格 coupon-level LOOCV，
  seed 职责分离（split_seed=42 / data_seed=42 / model_seed∈{42,43,44}）。
  - **det_v2 三种子结果**（非PP4 逐折均值）：E0 **0.5484±0.0037** / E1
    **0.5273±0.0142** / E2 **0.5410±0.0111**；**平均 E2−E0 = −0.0075**
    （仅 1/3 seed 为正），**平均 E2−E1 = +0.0137**。E3（seed42）见报告。
  - **结论（最终判据：平均 E2−E0 ≥ +0.01 且 ≥2/3 seed 为正）不满足** →
    外部直接迁移正信号**不能跨初始化稳定复现**，**结束公开超声迁移实验**，
    不再扩大公开超声模型与数据。初始版本（seed42）的 E2>E0 正信号（+0.016）
    是模型/分类头初始化 seed 设置顺序问题的伪影（det_v2 已修正）。
  - **数据审计（新增）**：ML-NDT / NDT_ML_Flaw 均为 VTT 虚拟缺陷（eFlaw）生成
    —— ML-NDT 仅 1 试件 3 条真实裂纹（20,010 张增强 B-scan：12,128 张缺陷 / 7,882 张干净控制，由 eFlaw 植入生成，
    `.bins` 是 100 张图的 minibatch 容器**不是**三维体积采集）；
    NDT_ML_Flaw 仅 1 试件（P41）6 个真实缺陷 + 10 个 CIVA 仿真模板（17,000
    条带）。**有效独立单元远小于 nominal 数量**；随机样本级性能含模板/背景
    复用与植入伪影，不能代表对新真实缺陷的泛化。详见
    `docs/M0_2B_VTT_virtual_flaw_data_audit_v2.md`（audit_v2）。
  - 交付物：`src/wndt/models/ultrasound_mae.py`、
    `src/wndt/data/ultrasound_pretrain.py`、`scripts/m0_2b_pretrain.py`、
    `scripts/m0_2b_loocv.py`、`scripts/m0_2b_vtt_data_audit.py`、
    `configs/m0_2b_ultrasound_mae.yaml`、`tests/test_m0_2b.py`
    （10 项原有 + 11 项确定性审计）、
    `docs/M0_2B_external_ultrasound_transfer_report.md`、
    `docs/M0_2B_VTT_virtual_flaw_data_audit_v2.md`、
    `docs/M0_2B_VTT_virtual_flaw_data_audit.md`（v1 历史）、
    `experiments/results/m0_2b_*_det_v2*.{json,md}`（det_v2 多种子结果，
    初始 seed42 结果保留在 `m0_2b_seed42.{json,md}` 并标记为被 det_v2 取代）。
  - **在获得可验证的同试件、同坐标、成对 UT+ECT 公共数据之前，不做真正的融合
    训练**，严禁把不同试件/材料/任务的 UT 与 ECT 强行拼接后称为"多模态融合"；
    严禁把 VTT 虚拟缺陷数据当作"数万条独立真实缺陷"或跨试件泛化证据。
- **M0-2C（当前，E/P→E 顺序 SSL 已训练，判据未过 → 结束）**：为 **PAUT SSL

# PAUT 匿名样本波形(49 束 x 512 点)

从相控阵超声(Phased-Array UT)焊缝检测数据集中导出的 2 个匿名扫描位置样本,
每个位置为 71 度角、49 束波束的 A-scan 幅度体,逐束 3500 点 max-pool 降采样到
512 点(整流包络,max-pool 保留回波峰值)。

## 文件

| 文件 | 内容 |
|---|---|
| `paut_sample_<specimen>_pos<idx>.npz` | `waveform (49, 512) float32` + 元数据标量 |
| `paut_sample_<specimen>_pos<idx>.csv` | 同一波形,49 行(束) x 512 列(采样点),首行为采样点序号 |
| `metadata.json` | 两个位置的完整元数据 |

## 样本

| sample_id | 试件(匿名) | 扫描位置 | 缺陷标签 | 缺陷类型 |
|---|---|---|---|---|
| paut_sample_specimen-A_pos270 | specimen-A | idx 270 (350.0 mm) | 1 | Cracks(裂纹) |
| paut_sample_specimen-B_pos0 | specimen-B | idx 0 (80.0 mm) | 0 | clean |

- 试件 ID 已匿名(specimen-A/B),与真实试件的对应关系此处不提供。
- 缺陷标签口径:位置 x 范围与任一**局部化**缺陷(轴向长度 < 50 mm)重叠记 1,
  否则 0;贯穿全焊缝的整体缺陷按背景处理(与主实验预处理一致)。
- 幅度为原始整流幅度(float32,raw int16 量纲),未做归一化。

## 读取示例

```python
import numpy as np
d = np.load("paut_sample_specimen-A_pos270.npz")
wave = d["waveform"]          # (49, 512) float32
print(d["defect_label"])      # 1
```

File: data/exports/paut_sample/metadata.json
{
  "description": "Anonymized PAUT weld-inspection sample waveforms (49 beams x 512 samples per position)",
  "anonymization": "coupon IDs replaced by specimen-A/B; mapping to real coupon IDs withheld",
  "positions": [
    {
      "sample_id": "paut_sample_specimen-A_pos270",
      "specimen_id": "specimen-A",
      "scan_position_index": 270,
      "scan_position_mm": 350.0,
      "defect_label": 1,
      "defect_type_code": 6,
      "defect_type": "Cracks",
      "n_beams": 49,
      "n_samples": 512,
      "beam_angle_deg": 71,
      "acquisition": "Evident/Olympus OmniScan X3 phased-array UT, rectified amplitude, max-pool downsampled 3500 -> 512 per beam",
      "units": "amplitude (raw int16-scale rectified envelope, float32)"
    },
    {
      "sample_id": "paut_sample_specimen-B_pos0",
      "specimen_id": "specimen-B",
      "scan_position_index": 0,
      "scan_position_mm": 80.0,
      "defect_label": 0,
      "defect_type_code": 0,
      "defect_type": "clean",
      "n_beams": 49,
      "n_samples": 512,
      "beam_angle_deg": 71,
      "acquisition": "Evident/Olympus OmniScan X3 phased-array UT, rectified amplitude, max-pool downsampled 3500 -> 512 per beam",
      "units": "amplitude (raw int16-scale rectified envelope, float32)"
    }
  ]
}
