Repository: Code-Yan-ZX/welding-ndt-timeseries

# welding-ndt-timeseries

大模型 + 焊缝无损检测（NDT）--智能无损检测的时序基础模型研究仓库。

## 项目背景与长期目标

本项目探索**时序基础模型**与**时序–语言多模态模型**在焊接无损检测质量评估中的应用，长期目标是构建面向 NDT 信号的智能检测方法。

- **当前输入**：GMAW（熔化极气体保护电弧焊）工艺过程中的电压 / 电流信号--本质属于**工艺参数 / 电信号**。第一阶段的 ITFormer 基线实验即基于此（见下文）。
- **方向调整**：后续工作将把输入从“工艺参数”转向**相控阵（phased array）超声信号**或其它真正意义上的无损检测信号。现有 GMAW 电信号基线作为对照保留。
- **参考论文**：
  1. **ITFormer**: Bridging Time Series and Natural Language for Multi-Modal QA with Large-Scale Multitask Dataset, ICML 2025，[arXiv:2506.20093](https://arxiv.org/abs/2506.20093)；代码 [Pandalin98/ITFormer-ICML25](https://github.com/Pandalin98/ITFormer-ICML25)。
  2. **Alliance**: All-in-One Spectral-Spatial-Frequency Awareness Foundation Model（谱-空-频联合感知基础模型，相控阵信号建模的重要参考）。

## 大课题定位与公开数据预研阶段（M0）

> 新增于 2026-08-18。**不删除、不改写上文 P0–P5d 既有历史结果**；M0 是在其上建立的
> 新阶段，用于把 PAUT 小数据预研扩展为面向未来合作单位数据的可扩展底座。

本项目属于**无损检测 AI 模型研究**大课题，正式研究对象包括：超声无损检测
（UT / PAUT / FMC / TFM）、涡流无损检测（ECT / ECA / 多频涡流）、以及超声+涡流
等多模态融合（后续可加入工艺、几何、检验报告等模态）。未来将有合作单位提供正式
的超声、涡流和配对多模态数据，但当前正式数据尚未到位。

因此现阶段目标**不是**在某公开小数据集上寻找最终 SOTA，而是：

> 利用公开 NDT 数据集，建立**可扩展的数据底座、评估协议、单模态基线、预训练方法
> 和多模态融合接口**，为未来接入合作单位数据做好技术准备。

### M0 阶段划分

- **M0-1（当前，已完成）**：公开数据集审计 + 统一数据架构设计（不训练）。
  - 交付物：`docs/M0_public_ndt_dataset_audit.md`（数据审计）、
    `docs/M0_unified_ndt_schema.md`（统一 schema）、
    `docs/M0_experiment_roadmap.md`（后续实验路线）、
    `data/manifests/templates/ndt_manifest_schema.json`（manifest 模板）、
    `src/wndt/data/adapters/base.py` 与 `src/wndt/models/multimodal/interfaces.py`
    （接口草案）、`tests/test_nd_interfaces.py`（接口单测，已通过）。
- **M0-2A（当前，进行中）**：接入三个外部超声数据集（PENELOPE PAUT / ML-NDT /
  NDT_ML_Flaw）到统一数据底座，做数据管线 smoke，**不训练**。
  - 交付物：三个 adapter（`src/wndt/data/adapters/{penelope,ml_ndt,ndt_ml_flaw}.py`）、
    三个 dataset card + records manifest（`data/manifests/{penelope,ml_ndt,ndt_ml_flaw}/`）、
    统一读取层（`adapters/unified.py`）、数据集专属 stem
    （`models/multimodal/dataset_stems.py`）、审计报告
    （`docs/M0_2A_ultrasound_data_integration_report.md`）、冒烟脚本
    （`scripts/m0_inspect_dataset.py`）、QA 图（`scripts/m0_2a_qa_figures.py`）。
  - 核心结论（详见报告）：三数据集独立信息量远小于记录数（PENELOPE 5 试件 /
    ML-NDT 1 试件 3 裂纹 / NDT_ML_Flaw 1 试件 6 缺陷）；两 VTT 数据集是极佳 PAUT
    预训练素材但**不能当独立多试件基准**；同一原始 flaw 跨 train/test 泄漏风险高，
    必须按 specimen / defect_instance_id 划分。
- **M0-2B（当前，已完成 deterministic v2 多种子）**：外部超声自监督预训练迁移
  实验。统一超声 MAE（共享 encoder，patch 16×16 / d128 / depth4，859,264 参数）
  + ML-NDT & NDT_ML_Flaw **50/50 均衡**混合 SSL → 严格 coupon-level LOOCV，
  seed 职责分离（split_seed=42 / data_seed=42 / model_seed∈{42,43,44}）。
  - **det_v2 三种子结果**（非PP4 逐折均值）：E0 **0.5484±0.0037** / E1
    **0.5273±0.0142** / E2 **0.5410±0.0111**；**平均 E2−E0 = −0.0075**
    （仅 1/3 seed 为正），**平均 E2−E1 = +0.0137**。E3（seed42）见报告。
  - **结论（最终判据：平均 E2−E0 ≥ +0.01 且 ≥2/3 seed 为正）不满足** →
    外部直接迁移正信号**不能跨初始化稳定复现**，**结束公开超声迁移实验**，
    不再扩大公开超声模型与数据。初始版本（seed42）的 E2>E0 正信号（+0.016）
    是模型/分类头初始化 seed 设置顺序问题的伪影（det_v2 已修正）。

# B2 记录：DAS imaging 复现 vs 论文 Fig 12/13a（Yang et al., MSSP 236:112996）

日期：2026-10-04 ｜ 脚本：`scripts/reproduce_dicdm_das.py`（全部近似决策写入输出 JSON 与脚本 APPROX）

## 结论（按阶段规则）

**DAS 图像未能与论文 Fig 13a 建立合理对应 → 按规则 STOP，不进入 B3（diffusion）。**

- 损伤定位聚焦：未出现。图像能量集中在成像区左/右边缘（直达波残差/晚期色散波尾），
  而论文 Fig 13a 的 DAS 高亮区在缺口/分层区域（左中）。
- 渐进损伤趋势：未复现。左半区能量 1→40k cycles：3587→3282→2222→3694→4475（非单调），
  论文 Table 4 的 DAS 指标随 cycle 单调增长（IoU 0.016→0.088 区间的清晰趋势）。
- 敏感性（v=4400/5600 m/s）：趋势与聚焦结论不变（见 `das_*_sens_*.png`）。

## paper figure vs local figure 对应记录

| 论文 | 本地 | 对应情况 |
|---|---|---|
| Fig 12b（L2 组合 DAS，cycle 1） | 未复现（L2 属训练侧，先做测试侧 L1） | — |
| Fig 13a cycle 1..40k（L1 DAS） | `das_cycles_1_to_40k.png`、`das_L1S11_<cycle>_primary.png` | **不对应**：无损伤聚焦、无趋势 |
| Fig 13c（X-ray GT） | 数据在 `data/raw/nasa_cfrp/2. Composites/L1_S11_F/XRay/` | 可用（但 GT mask 生成流程论文未写） |
| Table 4 DAS IoU/SNR | 无法计算（依赖 GT mask，见 audit §3 R2 判定） | — |

## 已确认的关键事实（复现管道所依据）

1. **频率尺度 ×10 现象**（本审计实测发现）：文件 `frequency==250` 的发射参考信号
   在 fs=1.2 MHz 下主频 25.2 kHz；接收信号 ~31 kHz。论文的 "250 kHz / 230–270 kHz"
   只能映射到数据尺度的 25 kHz / 23–27 kHz 才物理自洽（速度 1.5–6 km/s 量级）。
2. **速度来自仿真而非实验信号**（论文 §5.1.2 明示 Fig 8 为 numerical simulation）；
   实验信号首到达多模态/色散，单模 ToF 拟合不自洽（多组带通试算均无法给出
   论文 Fig 8 的 1.5–6 km/s 一致速度场）。
3. 实验 baseline 相减：论文只在仿真分支写了（time-frequency domain）；
   不做相减时 DAS 被直达波/边界反射完全主导（已验证）。

## 无法从论文恢复的 DAS 关键自由参数（每个都足以解释上述不对应）

1. 实验采集的**触发对齐**（t=0 是否为激励起点）——假设 t=0=激励起点时
   act1→sen7 直达到达 ~50 采样 ≈ 42 µs ≈ 218.7 mm / 5200 m/s，看似自洽，
   但晚期强色散尾波使窗内能量分布对门控极敏感。
2. **时间窗/门控**（论文未写；本文尝试 ToF_direct+8 µs 门控仍边缘主导）。
3. **baseline mat 的选择与对齐规则**（load 匹配？时间对齐？time-frequency 域？）。
4. 速度曲线的**数值**（Fig 8a 仅图示，无法读出数值；各向异性形状未知）。
5. 传感器**坐标**（论文无数字；25.4 mm 间距为本复现假设）。
6. 滤波器阶数/类型、包络 vs 窄带重构的选择。

## 复现用的管道（当前版本）

raw → 减 baseline（cycle-0 Loaded 最近 load 匹配）→ 20–30 kHz 带通（4 阶 zero-phase）
→ Hilbert 包络 → 直达波门控（ToF_direct+8 µs 前置零）→ 均匀 v=5200 m/s DAS 延迟求和
→ 6 actuator 平均 → 0–1 归一化。

## 后续解锁途径（任选）

- 联系通讯作者（xin.yang@kuleuven.be，论文脚注验证）索取实验 DAS 预处理细节/代码
  （论文 Data availability 承诺代码"after potential publication"，至今未见 repo）。
- 或接受 R2 定级，用"自有 GT 管道 + 全程标注近似"做 trend 级对照（需用户批准，
  因为论文数字对照将被降级为参考而非 reproduction）。

File: experiments/results/dicdm/das_reproduction/das_repro_summary.json
{
  "config": {
    "coupon": "L1S11",
    "excitation_khz": 250.0,
    "bandpass_khz": [
      20.0,
      30.0
    ],
    "grid_wh": [
      152,
      178
    ],
    "cycles": [
      1,
      10000,
      20000,
      30000,
      40000
    ],
    "condition_filter": "loaded",
    "velocity_ms": 5200.0,
    "direct_gate_us": 8.0,
    "seed": 0,
    "actuator_xy": {
      "1": [
        139.7,
        0.0
      ],
      "2": [
        114.3,
        0.0
      ],
      "3": [
        88.89999999999999,
        0.0
      ],
      "4": [
        63.5,
        0.0
      ],
      "5": [
        38.099999999999994,
        0.0
      ],
      "6": [
        12.7,
        0.0
      ]
    },
    "receiver_xy": {
      "7": [
        12.7,
        178.0
      ],
      "8": [
        38.099999999999994,
        178.0
      ],
      "9": [
        63.5,
        178.0
      ],
      "10": [
        88.89999999999999,
        178.0
      ],
      "11": [
        114.3,
        178.0
      ],
      "12": [
        139.7,
        178.0
      ]
    }
  },
  "approximations": {
    "frequency_scale": "VERIFIED: paper kHz = 10 x stored-signal scale. Actuator reference for file frequency==250 peaks at 25.2 kHz (fs=1.2 MHz); a data-scale 23-27 kHz band is the literal mapping of the paper's 230-270 kHz.",
    "velocity_source": "paper \u00a75.1.2: Fig 8 velocity curves are ABAQUS simulations of each layup; experimental signals are NOT used to estimate velocity. Experimental first arrivals here are multi-modal/dispersive (no consistent single-mode ToF), so the paper's own choice (simulation velocity) is reproduced: uniform 5.2 km/s from Fig 8a reading; sensitivity 4.4/5.6 km/s.",
    "sensor_geometry": "even 25.4 mm pitch, rows at y=0 / y=178 (paper gives no numbers)",
    "filter": "4th-order Butterworth, zero-phase filtfilt for imaging (paper: no order stated); record starts with a quiet pre-arrival segment so t=0 = excitation start is consistent across paths",
    "das_signal": "|Hilbert envelope| sampled at the delayed time, summed over the 6 receivers per actuator, then averaged over actuators (paper Eq 1 with omega=1, Fig 12b). A per-path time gate removes the direct arrival (t < ToF_direct + margin) because pixels on the straight actuator-receiver line share the direct-path delay and would otherwise light up as vertical stripes (verified without gate). The paper does not state a gate; this is a standard pitch-catch DAS practice required to obtain damage-focused images.",
    "baseline_subtraction": "time-domain subtraction of the matching cycle-0 baseline acquisition (same condition 'Loaded', closest actuation load) before DAS. Paper \u00a75.1.2 describes baseline subtraction for the simulation branch; without it the experimental DAS image is dominated by direct-path/boundary energy (verified), which contradicts the paper's damage-focused Fig 13a, so the experimental branch must subtract a baseline too (exact matching rule unstated).",
    "time_window": "full 2000-sample record (1.667 ms); paper does not state a window",
    "condition": "first 'Loaded' mat per cycle used (clamped/traction-free variants exist)"
  },
  "runs": [
    {
      "cycle": 1,
      "velocity_ms": 5200.0,
      "tag": "primary",
      "mat": "L1S11_1_1_1.mat",
      "baseline_mat": "L1S11_0_1_16.mat",
      "condition": "loaded",
      "load_kips": 3.997,
      "n_paths": 36,
      "left_half_energy": 3587.1373252047106,
      "right_half_energy": 4175.967129838983
    },
    {
      "cycle": 1,
      "velocity_ms": 4400.0,
      "tag": "sens_4400",
      "mat": "L1S11_1_1_1.mat",
      "baseline_mat": "L1S11_0_1_16.mat",
      "condition": "loaded",
      "load_kips": 3.997,
      "n_paths": 36,
      "left_half_energy": 3899.768159262041,
      "right_half_energy": 4546.986104566133
    },
    {
      "cycle": 1,
      "velocity_ms": 5600.0,
      "tag": "sens_5600",
      "mat": "L1S11_1_1_1.mat",
      "baseline_mat": "L1S11_0_1_16.mat",
      "condition": "loaded",
      "load_kips": 3.997,
      "n_paths": 36,
      "left_half_energy": 3687.9273257481345,
      "right_half_energy": 4353.647198083831
    },
    {
      "cycle": 10000,
      "velocity_ms": 5200.0,
      "tag": "primary",
      "mat": "L1S11_10000_1_1.mat",
      "baseline_mat": "L1S11_0_1_8.mat",
      "condition": "loaded",
      "load_kips": 4.013,
      "n_paths": 36,
      "left_half_energy": 3281.9885686329317,
      "right_half_energy": 4193.881644779422
    },
    {
      "cycle": 10000,
      "velocity_ms": 4400.0,
      "tag": "sens_4400",
      "mat": "L1S11_10000_1_1.mat",
      "baseline_mat": "L1S11_0_1_8.mat",
      "condition": "loaded",
      "load_kips": 4.013,
      "n_paths": 36,
      "left_half_energy": 3535.1972701323034,
      "right_half_energy": 4716.397736781756
    },
    {
      "cycle": 10000,
      "velocity_ms": 5600.0,
      "tag": "sens_5600",
      "mat": "L1S11_10000_1_1.mat",
      "baseline_mat": "L1S11_0_1_8.mat",
      "condition": "loaded",
      "load_kips": 4.013,
      "n_paths": 36,
      "left_half_energy": 3287.1225343590063,
      "right_half_energy": 4108.493948856669
    },
    {
      "cycle": 20000,
      "velocity_ms": 5200.0,
      "tag": "primary",
      "mat": "L1S11_20000_1_1.mat",
      "baseline_mat": "L1S11_0_1_8.mat",
      "condition": "loaded",
      "load_kips": 4.003,
      "n_paths": 36,
      "left_half_energy": 2222.1068220128964,
      "right_half_energy": 3506.8950681438055
    },
    {
      "cycle": 20000,
      "velocity_ms": 4400.0,
      "tag": "sens_4400",
      "mat": "L1S11_20000_1_1.mat",
      "baseline_mat": "L1S11_0_1_8.mat",
      "condition": "loaded",
      "load_kips": 4.003,
      "n_paths": 36,
      "left_half_energy": 2464.1542373037782,
      "right_half_energy": 3931.463158751897
    },
    {
      "cycle": 20000,
      "velocity_ms": 5600.0,
      "tag": "sens_5600",
      "mat": "L1S11_20000_1_1.mat",
      "baseline_mat": "L1S11_0_1_8.mat",
      "condition": "loaded",
      "load_kips": 4.003,
      "n_paths": 36,
      "left_half_energy": 2217.4307682962385,
      "right_half_energy": 3386.50032626681
    },
    {
      "cycle": 30000,
      "velocity_ms": 5200.0,
      "tag": "primary",
      "mat": "L1S11_30000_1_1.mat",
      "baseline_mat": "L1S11_0_1_16.mat",
      "condition": "loaded",
      "load_kips": 3.999,
      "n_paths": 36,
      "left_half_energy": 3694.274101719427,
      "right_half_energy": 4079.7225768030303
    },
    {
      "cycle": 30000,
      "velocity_ms": 4400.0,
      "tag": "sens_4400",
      "mat": "L1S11_30000_1_1.mat",
      "baseline_mat": "L1S11_0_1_16.mat",
      "condition": "loaded",
      "load_kips": 3.999,
      "n_paths": 36,
      "left_half_energy": 4185.590254938568,
      "right_half_energy": 4622.462322878701
    },
    {
      "cycle": 30000,
      "velocity_ms": 5600.0,
      "tag": "sens_5600",
      "mat": "L1S11_30000_1_1.mat",
      "baseline_mat": "L1S11_0_1_16.mat",
      "condition": "loaded",
      "load_kips": 3.999,
      "n_paths": 36,
      "left_half_energy": 3609.9943548385304,
      "right_half_energy": 3960.921450724196
    },
    {
      "cycle": 40000,
      "velocity_ms": 5200.0,
      "tag": "primary",
      "mat": "L1S11_40000_1_1.mat",
      "baseline_mat": "L1S11_0_1_8.mat",
      "condition": "loaded",
      "load_kips": 4.013,
      "n_paths": 36,
      "left_half_energy": 4474.917792820059,
      "right_half_energy": 4031.0366872964987
    },
    {
      "cycle": 40000,
      "velocity_ms": 4400.0,
      "tag": "sens_4400",
      "mat": "L1S11_40000_1_1.mat",
      "baseline_mat": "L1S11_0_1_8.mat",
      "condition": "loaded",
      "load_kips": 4.013,
      "n_paths": 36,
      "left_half_energy": 5202.109685072393,
      "right_half_energy": 4670.806295394911
    },
    {
      "cycle": 40000,
      "velocity_ms": 5600.0,
      "tag": "sens_5600",
      "mat": "L1S11_40000_1_1.mat",
      "baseline_mat": "L1S11_0_1_8.mat",
      "condition": "loaded",
      "load_kips": 4.013,
      "n_paths": 36,
      "left_half_energy": 4271.687486657265,
      "right_half_energy": 3891.745124331053
    }
  ]
}
